Repository: jeffreysmattson/the-source

# General Information

Markdown source for a self-hosted, offline-capable general reference wiki.

- `docs/` — the wiki content. Plain markdown, readable without any software.
- `mkdocs.yml` — site configuration.
- `site/` — generated HTML. Not tracked in git; rebuild it with `mkdocs build`.

## Commands

```bash
mkdocs serve -a 0.0.0.0:8000   # live preview, reachable from the local network
mkdocs build                   # regenerate site/ for offline use
```

The built `site/index.html` opens directly from disk with no server running.
Search is bundled into the page and works offline.

File: docs/building/structure/40-roofing.md
# Roofing and Weatherproofing

## Summary

A building envelope has one job: keep bulk water out of the structure, and let
whatever gets in dry back out. Everything else — insulation, finishes, air
sealing — depends on that job being done. Wet framing rots, wet insulation does
not insulate, and both failures are invisible until they are expensive.

The controlling idea is the **water-management hierarchy**, and roofing and
siding are both applications of it:

1. **Deflect.** Shed as much water as possible before it reaches the assembly —
   slope, overhangs, gutters, flashing.
2. **Drain.** Give whatever gets past the first layer a clear downhill path back
   out — a drainage plane, lapped shingle-fashion, with a gap where practical.
3. **Dry.** Let the residue evaporate, by ventilation or vapor-open materials.

A roof that relies on sealant to stay watertight has skipped step one. Sealant
is a supplement to a lapped, gravity-drained assembly, never a substitute for
it, and its service life is a fraction of the roof's.

In the Northeast the dominant failure is not rain. It is **ice damming**, and
it is a heat problem wearing a water problem's clothes.

## Slope decides the system

Every roof covering has a minimum slope below which it is not a roof but a
gamble. Slope is expressed as units of rise per 12 units of horizontal run.

| Covering | Minimum slope | Note |
|---|---|---|
| Asphalt shingles | 4:12 | Single-layer underlayment |
| Asphalt shingles | 2:12 | Absolute minimum; **double underlayment required** |
| Wood shingles | 3:12 | |
| Wood shakes | 4:12 | |
| Metal shingles | 3:12 | |
| Lapped metal panel, no lap sealant | 3:12 | |
| Lapped metal panel, with lap sealant | 1/2:12 | |
| Standing-seam metal panel | 1/4:12 | |
| Mineral-surfaced roll roofing | 1:12 | |
| Built-up, modified bitumen, single-ply membrane | 1/4:12 | Slope for drainage |

Two practical consequences in snow country:

- **Steeper is better than the minimum.** A steep roof sheds snow, dries faster,
  and needs a narrower band of eave protection because water backing up behind a
  given height of ice travels a shorter distance up the slope.
- **A low-slope roof is a membrane roof.** Below 2:12, shingles of any kind are
  the wrong product. Use a real membrane — EPDM, TPO, or modified bitumen — with
  a positive slope to a drain or edge.

## The assembly, from the deck up

A sloped roof is a stack of layers, each lapped over the one below so that water
always moves downhill onto a surface, never into a seam.

1. **Structural deck.** Usually 1/2 or 5/8 in plywood or OSB over rafters or
   trusses. See [Framing and Structural Basics](30-framing.md) for span, nailing,
   and the 2021 change to field nailing.
2. **Ice barrier** at the eaves, and anywhere else water can back up.
3. **Underlayment** over the rest of the deck, lapped shingle-fashion.
4. **Drip edge** at eaves and rakes.
5. **Flashing** at every penetration, valley, and wall intersection.
6. **Covering** — shingles, panels, shakes, membrane.

The order matters more than the materials. Most roof leaks are not failures of
the covering; they are failures at a transition, installed in the wrong
sequence.

## Ice dams

This is the Northeast's signature roof failure, and it deserves the space.

### What actually happens

An ice dam forms when the upper part of a roof is warm enough to melt snow and
the lower part is not. Meltwater runs down under the snowpack, reaches the cold
overhang — which has no heated space beneath it — and refreezes. The ridge of
ice grows, ponds the meltwater behind it, and that standing water works back up
under the shingles, which are lapped to shed running water, not to resist
hydrostatic pressure.

The roof leaks in the middle of winter, with no rain.

The causes, per Building Science Digest 135, are all ways of creating that
temperature difference:

- **Insufficient insulation or thermal bridging.** Note that snow itself
  insulates: the deeper the snowpack, the warmer the roof-to-snow interface
  gets for the same amount of insulation below. Compressed insulation at the
  truss heel, right at the eave, is the classic weak point.
- **Air leakage into the attic.** Warm indoor air bypasses the insulation
  entirely. Plumbing stacks, recessed lights, chimney chases, attic hatches, and
  unsealed top plates are the usual paths. This is the most common and most
  damaging cause, and it also condenses moisture on the underside of the
  sheathing.
- **Heat sources in the attic** — ducts, hot water piping. Ducts in an unheated
  attic are bad practice for several reasons and this is one.
- **Uneven snow cover plus sun.** Exposed shingles or metal can run 70 °F above
  ambient air temperature. Wind scours the ridge bare, the sun heats it, and it
  melts snow lower down. **This happens on correctly built roofs**, which is why
  eave membrane is a backstop rather than an admission of failure.

### What to do about it

In order of effectiveness:

1. **Air seal the ceiling plane.** Nothing else on this list pays as well. Do it
   before insulating, from the attic side, with foam and caulk at every
   penetration.
2. **Insulate adequately, especially at the eave.** BSD-135 recommends a minimum
   of **R-30 below a ventilated attic, R-35 below a ventilated cathedral
   ceiling, and R-40 below an unventilated cathedral ceiling**, increased for
   DOE Zone 6 and colder — which is most of New Hampshire. Raised-heel
   ("energy heel") trusses exist to get full insulation depth over the top plate
   where a standard truss pinches it to nothing.
3. **Ventilate** — but only as a supplement. Ventilation removes a little heat.
   It cannot offset gross air leakage or missing insulation, and adding vents to
   a leaky attic can make matters worse by giving the leaking air an easier path.
4. **Install eave membrane** as backup against the solar-melt case you cannot
   design out.

!!! warning "Heat cable is not a fix"
    Electric heat cable at the eaves manages the symptom, consumes power
    continuously through the season, and fails exactly when a winter storm takes
    the grid down. Treat it as triage on a building you cannot yet air-seal, not
    as a design decision.

### The ice barrier requirement

Where there is a history of ice forming along the eaves, the code requires an
**ice barrier**: two layers of underlayment cemented together, or a
self-adhering polymer-modified bitumen sheet ("ice and water shield"), extending
from the lowest edge of the roof to a point **not less than 24 inches inside the
exterior wall line** of the building.

This applies to asphalt shingles, metal roof shingles, mineral-surfaced roll
roofing, slate and slate-type shingles, and wood shingles and shakes. Detached
accessory structures with no conditioned floor area are exempt.

Two notes on the detail:

- **24 inches inside the wall line is a minimum, measured from the wall, not
  from the eave.** On a building with a deep overhang and a shallow pitch, that
  can mean two or three courses of membrane. Measure it; do not assume one roll
  width covers it.
- The 2021 and earlier codes carried an additional requirement for roofs of 8:12
  and steeper — the barrier also to extend at least 36 inches measured along the
  slope. **The 2024 IRC removed that provision.** Which applies to you depends
  on the code edition your jurisdiction has adopted, so ask.

![Eave detail showing ice barrier extent, drip edge, vent channel, and the heat path that causes ice dams](../images/eave-ice-dam-detail.svg){ width="860" }

*The membrane is the backstop, not the fix. Air sealing the ceiling plane and
carrying insulation at full depth over the top plate are what stop the melting
in the first place. Not to scale; the layers are exaggerated.*

Building science gives a design rule that is more useful than either number:
the membrane should extend high enough to resist **6 to 8 inches of standing
water measured above the edge of the wall insulation below**. Work that out
geometrically for your pitch. Shallow roofs need much wider bands than steep
ones.

## Underlayment

Underlayment is the secondary drainage plane — the layer that keeps the deck dry
during construction and after the covering leaks, which it eventually will.

- **Slopes 4:12 and greater:** one layer, lapped 2 in horizontally, starting at
  the eave and working up.
- **Slopes 2:12 to 4:12:** two layers. Start with a 19 in starter strip at the
  eave, then full-width sheets lapped 19 in, so every point on the deck is
  covered twice.
- Synthetic underlayments are lighter, tear-resistant, and far safer to walk on
  than felt when wet. They are also more vapor-closed than #15 felt, which
  matters if the roof assembly needs to dry upward.
- **Do not leave underlayment exposed over a winter.** UV and flapping destroy
  it, and a roof "dried in" in November and covered in April frequently is not.

## Drip edge

Drip edge is a small piece of metal that prevents a large amount of rot. It
carries water off the edge of the deck and away from the fascia instead of
letting it wick back underneath by surface tension.

The code requirements are specific, and the sequencing is the part people get
wrong:

- Required at **both eaves and rake edges**.
- Extends **not less than 1/4 in below the roof sheathing** and back up onto the
  deck **not less than 2 in**.
- Adjacent pieces lapped **not less than 2 in**.
- Fastened to the deck at **not more than 12 in on center**.
- **At the eave, underlayment goes over the drip edge. At the rake, underlayment
  goes under the drip edge.**

That last rule confuses everyone once. The logic is gravity: at the eave, water
on the underlayment must be able to run out onto the metal. At the rake, water
runs sideways off the metal and must not be able to get behind it.

## Flashing

Flashing is where roofs leak. Every one of these is a shingle-fashion lap, not a
caulk joint.

**Step flashing** at a roof-to-wall intersection: one L-shaped piece per course
of shingles, each lapped over the one below, each woven into the course as it is
laid. A single long strip of metal run up the wall — "continuous" or "pan"
flashing — is a guaranteed failure on a shingle roof, because water that gets
under any course has no way back out.

**Kick-out flashing** where a roof edge dies into a wall that continues past it.
Without it, the entire roof's runoff pours into the wall cavity at that point.
This one detail rots more sidewalls than any other single omission, and it is
cheap to add and nearly impossible to retrofit.

**Valley flashing**, either open (exposed metal, best in snow country — it sheds
ice and debris) or closed/woven (shingles carried across). Open valleys with a
membrane underlayment beneath are the durable choice here.

**Counterflashing** at masonry chimneys: base flashing on the roof, separate
counterflashing let into a mortar joint and lapped over the base. Two pieces,
because the chimney and the roof move independently. A chimney also needs a
**cricket** on its uphill side once it gets wide, to split the water and keep
snow and ice from piling against it.

**Vent and pipe penetrations** take a one-piece boot with an integral flange,
lapped over the underlayment below and under the shingles above. The rubber
collar on a standard plumbing vent boot is the part that fails first — inspect
it at about fifteen years.

## Asphalt shingles

The default covering, and the one most likely to be installed by the building's
owner.

- **Fasteners:** galvanized steel, stainless, aluminum, or copper roofing nails,
  minimum 12-gauge shank, minimum 3/8 in diameter head, long enough to penetrate
  through the roofing and **not less than 3/4 in into the sheathing**, or through
  the sheathing where it is thinner than that.
- **Four nails per strip shingle** minimum; **six** in high-wind areas or where
  the manufacturer requires it. Most manufacturers require six above a stated
  design wind speed, and warranty claims turn on it.
- **Nail placement is the most common defect.** Nails must land in the
  manufacturer's nail zone, which also catches the top edge of the course below.
  High-nailed shingles hold on one layer instead of two, and blow off.
- **Do not overdrive.** A nail head that cuts the mat provides no holding power
  and makes a hole.
- **Starter course** at the eave, adhesive strip toward the edge, so the first
  visible course has something to seal to.
- The self-sealing strip needs **warm weather** to bond. Shingles laid in
  November may not seal until spring, and can blow off in the meantime; in cold
  weather, hand-seal with dabs of approved asphalt cement.

## Metal roofing

Worth the premium in this climate. Snow sheds, ice dams form less readily, and
service life is measured in decades rather than years.

- **Standing seam** conceals its fasteners and allows the panel to move with
  temperature; exposed-fastener panels are cheaper and rely on hundreds of
  neoprene washers, all of which age.
- Metal moves a lot thermally. Panels need to be fastened in a way that allows
  it — clips rather than face screws on long runs.
- **Plan for the snow that will slide off**, which arrives all at once in a
  slab. Keep it off entries, meter sets, vent terminations, and anywhere people
  walk. Snow guards hold it on the roof instead, at the cost of reintroducing
  the eave ice problem.
- Metal over an unvented, poorly insulated roof still ice dams. The covering is
  not the fix; the heat flow is.

## Wood shingles and shakes

Relevant here because they can be made on site from local timber with hand
tools, which no other modern covering can claim.

- **Shingles** are sawn and relatively flat; **shakes** are split and irregular.
  Split shakes follow the grain, so they shed water along the fiber and last
  longer than sawn stock of the same species.
- Traditional species: eastern white cedar in New England, northern white cedar,
  or — historically and effectively — riven white oak or chestnut.
- Split with a **froe and mallet** from clear, straight-grained bolts, working
  radially from a quartered round so each shake is close to quartersawn.
- Lay over **spaced sheathing** (skip sheathing) rather than solid deck, so the
  underside can dry. This is a rare case where a vented cavity under the covering
  is essential, not optional.
- Exposure is roughly one-third of the shingle length, giving three layers at
  every point.
- Where wood shingles or shakes are used over an unvented roof assembly, the
  code requires a **minimum 1/4 in vented airspace** between the shakes and the
  underlayment.
- Fasten with **hot-dip galvanized, stainless, or copper** nails only. Cedar's
  extractives are acidic and will destroy plain steel.

## Ventilation

### Vented assemblies

The default. The minimum net free ventilating area is **1/150 of the area of the
vented space**.

That drops to **1/300** only if both of the following are true:

1. In Climate Zones 6, 7, and 8, a Class I or II vapor retarder is installed on
   the warm-in-winter side of the ceiling; **and**
2. Between 40% and 50% of the required ventilating area is provided by
   ventilators in the upper portion of the space, located not more than 3 ft
   below the ridge.

1/300 is an exception you earn, not the baseline — and it is routinely quoted as
if it were the rule.

Practically: continuous soffit intake plus continuous ridge exhaust, with
baffles at every rafter bay keeping the insulation from blocking the intake.
Intake area should equal or exceed exhaust area. A ridge vent with no soffit
intake will pull its makeup air from inside the house, through the ceiling
leaks, which is precisely the mechanism you are trying to stop.

### Unvented assemblies

Permitted, and often the better answer for a cathedral ceiling, but the
condensation rules are strict. The sheathing must be kept warm enough that
indoor moisture cannot condense on it.

Minimum rigid board or air-impermeable insulation R-value for condensation
control, from IRC Table R806.5:

| Climate zone | Minimum R-value |
|---|---|
| 2B and 3B, tile roof only | none required |
| 1, 2A, 2B, 3A, 3B, 3C | R-5 |
| 4C | R-10 |
| 4A, 4B | R-15 |
| 5 | R-20 |
| **6** | **R-25** |
| 7 | R-30 |
| 8 | R-35 |

New Hampshire is Climate Zone 6 (Zone 5 in the southeastern corner), so an
unvented roof here needs **R-25 above the sheathing**, or all air-impermeable
insulation in direct contact with its underside. That is roughly 5 in of
polyiso or 6 in of EPS — a real construction decision, not a detail.

Other conditions: the unvented space must be entirely within the thermal
envelope, no Class I vapor retarder on the attic-floor side, and in Zones 5–8
any air-impermeable insulation must itself be a Class II vapor retarder or be
covered by one.

!!! danger "Do not half-build an unvented roof"
    Filling rafter bays with fiberglass and omitting the exterior rigid
    insulation produces a cold, vapor-loaded sheathing surface with no path to
    dry. It rots from the inside, quietly, over a few winters. Either vent the
    assembly properly or insulate above the deck properly.

## Weatherproofing the walls

The same hierarchy, turned vertical.

**Water-resistive barrier (WRB).** Not fewer than one layer of WRB over the
studs or sheathing of all exterior walls, continuous behind the cladding. The
WRB is the drainage plane — the surface water actually runs down. Lap it
shingle-fashion, upper over lower, always.

**Flashing.** Corrosion-resistant flashing applied shingle-fashion at every
opening and transition, so water is directed out to the face of the cladding or
onto the WRB. Required at window and door heads and sills, at the intersection
of chimneys and walls, at roof-to-wall intersections, at deck ledgers, and at
the bottom of walls.

The sequence at a window is the part to get right: sill pan first (sloped or with
end dams), then the window, then jamb flashing over the window flange, then head
flashing over that, then the WRB lapped over the head flashing. Every layer laps
over the one below. A window taped watertight on all four sides traps whatever
gets in.

**Rainscreen.** A drainage gap between cladding and WRB — furring strips, a
drainage mat, or a manufactured product — lets water drain and the back of the
siding dry. The code requires a drainage space in specific cases, principally
behind stucco and adhered masonry veneer, and the required dimension and the
sections that set it vary between code editions and between the IRC and IBC.
Sources on the exact requirement contradict each other; confirm the section your
jurisdiction has adopted.

Regardless of what is required, a gap of roughly 3/8 in behind wood or
fiber-cement siding is a cheap upgrade with a large effect on paint life and rot
resistance in this climate. Back-primed siding over a vented gap is the durable
assembly.

**Deck ledgers** deserve a specific warning. A ledger bolted flat to a wall with
no flashing is the most common serious rot detail in American residential
construction, and the failures are structural, not cosmetic. Flash it, or
free-stand the deck.

## Without modern materials

If self-adhering membrane and housewrap are not available:

- **Slope harder and overhang further.** Both were the historical answer and
  both still work. A 12:12 roof with a 24 in overhang is forgiving of an
  imperfect covering in a way that a 4:12 roof with a 6 in overhang never is.
- **Split shakes over spaced sheathing** need no underlayment at all if the
  pitch is steep and the exposure short. This is a several-hundred-year-old
  assembly.
- **Standing-seam or soldered-seam metal** in copper or terne has been made by
  hand for centuries; the seams, not sealants, make it watertight.
- **Board-and-batten or clapboard over an air gap** on the walls, back-primed
  with whatever oil or paint is on hand.
- The permanent principle: **lap everything downhill, and give every layer a
  path to dry.** Materials change; that does not.

## Safety

Roofing is the most dangerous work in this section. Falls are the leading cause
of work-related death among residential construction workers.

- OSHA requires fall protection for construction work **6 feet or more above a
  lower level** — guardrails, safety nets, or a personal fall arrest system.
  Residential construction has been enforced under the general rule since 2011.
- A **personal fall arrest system** needs an anchor rated for the job, and it
  must be rigged so the fall distance is actually arrested before you reach the
  ground or the scaffold below. An unattached harness is decoration.
- **Roof jacks and planks** are the practical working platform on a steep roof.
  Use them rather than relying on footing.
- **Ladders** extend at least 3 ft above the landing, are set at about a 4:1
  ratio, and are tied off at the top. Getting on and off the ladder at the eave
  is the moment most falls happen.
- **Frost, dew, and morning shade** make any roof lethal. Synthetic underlayment
  and metal panels are slick even dry.
- **Never work near power lines** with metal panels, ladders, or gutters. Panels
  catch wind like sails.
- **Nail guns** cause a large share of roofing injuries; sequential-trip triggers
  roughly halve the rate compared to contact-trip.
- **Heat.** A dark roof in July runs far above air temperature. Start early.

## Common failure modes

| Symptom | Likely cause |
|---|---|
| Winter leak at exterior walls, no leak in rain | Ice dam — air leakage and insulation at the ceiling plane, not a roofing defect |
| Rotted sheathing along the eave, shingles cupping | Missing or too-narrow ice barrier, or no drip edge |
| Rotted sidewall below a roof-wall intersection | Missing kick-out flashing |
| Leak at a chimney after a few years | Continuous flashing instead of step plus counterflashing, or reliance on sealant |
| Shingles blown off in strips | High nailing, overdriven nails, or four nails where six were required |
| Wet insulation and black sheathing in a cathedral ceiling | Unvented assembly built without the R-value above the deck |
| Frost on the underside of roof sheathing each winter | Attic bypasses; the ventilation is not the problem |
| Ridge vent installed, attic still hot and damp | No soffit intake, or baffles omitted and insulation blocking it |
| Peeling paint on siding, rot at butt joints | No rainscreen gap, siding not back-primed |
| Stains at the rake edge | Underlayment run over the rake drip edge instead of under it |

## Regional assumptions

This page assumes the northeastern United States, New Hampshire in particular:
Climate Zone 6 for most of the state, heavy ground snow load, a long freeze-thaw
season, and ice damming as the governing roof risk. In a mild climate the same
roof would be built with far less attention to the eave and far more to wind.

Snow load, wind speed, and the "history of ice forming along the eaves"
determination are all set locally. Get them from the building department.

## Sources

- [2021 IRC R905.1.2, Ice barriers](https://codes.iccsafe.org/s/IRC2021P2/part-iii-building-planning-and-construction/IRC2021P2-Pt03-Ch09-SecR905.1.2) and [2024 IRC R905.1.2](https://codes.iccsafe.org/s/IRC2024P2/chapter-9-roof-assemblies/IRC2024P2-Pt03-Ch09-SecR905.1.2) — 24 in inside the exterior wall line, covered materials, accessory-structure exception, and the removal of the 8:12 provision in 2024
- [John Straube, *Building Science Digest 135: Ice Dams*](https://buildingscience.com/documents/digests/bsd-135-ice-dams) ([PDF](https://buildingscience.com/sites/default/files/migrate/pdf/BSD-135_Ice%20Dams.pdf)) — causes of differential roof temperature, R-30/R-35/R-40 recommendations, the 70 °F solar gain figure, and the 6–8 in standing-water membrane rule
- [Building America Solution Center, *Attic Air Sealing, Insulating, and Ventilating for Ice Dam Prevention*](https://basc.pnnl.gov/information/attic-air-sealing-insulating-and-ventilating-ice-dam-prevention) — air sealing before insulation, bypass locations
- [2024 IRC R905, Requirements for roof coverings](https://www.jaspector.com/codes/irc-2024/ch09-roof-assemblies/roof-slope-requirements-irc-2024/) — minimum slope by covering
- [2021 IRC R905.10.2, Metal roof panel slope](https://codes.iccsafe.org/s/IRC2021P3/chapter-9-roof-assemblies/IRC2021P3-Pt03-Ch09-SecR905.10.2) — 3:12 lapped, 1/2:12 with lap sealant, 1/4:12 standing seam
- [2021 IRC R905.2.8.5, Drip edge](https://codes.iccsafe.org/s/IRC2021P2/chapter-9-roof-assemblies/IRC2021P2-Pt03-Ch09-SecR905.2.8.5) and [JLC, *Drip Edge and the IRC*](https://www.jlconline.com/how-to/framing/drip-edge-and-the-irc_o/) — dimensions, fastening, and the eave-over / rake-under underlayment sequence
- [2015 IRC R905.2.5, Fasteners](https://codes.iccsafe.org/s/IRC2015NY/chapter-9-roof-assemblies/IRC2015-Pt03-Ch09-SecR905.2.5) — 12-gauge shank, 3/8 in head, 3/4 in penetration
- [IRC R905.2.6, Attachment](https://www.jaspector.com/codes/irc-2018/ch09-roof-assemblies/asphalt-shingle-fastening-code-irc-2018/) — four nails per strip shingle, six in high wind
- [2021 IRC R806.2, Minimum vent area](https://codes.iccsafe.org/s/IRC2021P2/chapter-8-roof-ceiling-construction/IRC2021P2-Pt03-Ch08-SecR806.2) — the 1/150 baseline and the two conditions for 1/300
- [IRC R806.5 and Table R806.5, Unvented attic and unvented enclosed rafter assemblies](https://huntsmanbuildingsolutions.com/en-US/sites/en_us/files/2019-10/2015-IRC-R806.5.pdf) — full conditions and the condensation-control R-values by climate zone (Zone 6 = R-25)
- [2024 IRC R703.2, Water-resistive barrier](https://codes.iccsafe.org/s/IRC2024P2/part-iii-building-planning-and-construction/IRC2024P2-Pt03-Ch07-SecR703.2) and [IRC R703.4, Flashing](https://www.jaspector.com/codes/irc-2018/ch07-wall-covering/exterior-wall-flashing-required-irc-2018/) — continuous drainage plane, shingle-fashion flashing, required flashing locations
- [GreenBuildingAdvisor, *Water-Resistive Barriers and the Building Code*](https://www.greenbuildingadvisor.com/article/water-resistive-barriers-and-the-building-code) — how WRB requirements are written and where the drainage-gap provisions actually apply
- [OSHA, *Fall Protection in Residential Construction*](https://www.osha.gov/residential-fall-protection/guidance) and [29 CFR 1926.501, Duty to have fall protection](https://www.osha.gov/laws-regs/regulations/standardnumber/1926/1926.501) — the 6 ft trigger and acceptable systems
- [NIOSH / OSHA, *Nail Gun Safety: A Guide for Construction Contractors*](https://www.osha.gov/sites/default/files/publications/NailgunFinal_508_02_optimized.pdf) — trigger type and injury rate

File: docs/building/structure/50-masonry-concrete.md
# Masonry, Concrete, and Mortar Mixes

## Summary

Concrete and masonry are the same idea at two scales: a binder that hardens by
chemical reaction, holding aggregate or units in place. Neither is forgiving.
Both are strong in compression and weak in tension, both are effectively
permanent once set, and both fail in this climate for the same reason — water
that gets in, freezes, and expands.

The three numbers that decide whether the work lasts are the **water-cement
ratio**, the **air content**, and the **curing**. None of them is visible in the
finished product, and all three are routinely sacrificed to make the day go
faster.

One idea underlies the whole page, and it is counterintuitive: **stronger is
usually worse.** A mortar stronger than the brick it joins destroys the brick. A
concrete mix made soupy for easy placement is much weaker than the same mix
placed stiff. Resist the instinct to add water and to add cement.

## Binders

| Binder | Sets by | Notes |
|---|---|---|
| Portland cement | Hydration — reacts with water, sets under water | The modern default. Strong, fast, rigid, industrially produced. |
| Hydraulic lime (NHL) | Hydration, more slowly | Weaker and more flexible than portland; tolerant of movement; used for historic masonry. |
| Non-hydraulic (fat) lime | Carbonation — reabsorbs CO₂ from air | Very slow, very weak, very forgiving. Self-healing of hairline cracks. Cannot set under water. |
| Clay / earth | Drying | No chemical set. Adequate for protected, low-stress work only. |

Portland cement is a manufactured product requiring roughly 1,450 °C kilns. Lime
is not — which makes it the binder that remains available when industry does
not. See *Lime without industry* below.

## Concrete

### What is in it

Concrete is portland cement, water, fine aggregate (sand), and coarse aggregate
(stone), plus air. It is not "cement" — cement is one ingredient, roughly 10–15%
by volume.

A serviceable general-purpose mix by volume is **1 cement : 2 sand : 3 coarse
aggregate**, with water added to reach a workable but stiff consistency. A
leaner **1 : 2.5 : 4** is adequate for non-structural work. These volumetric
recipes are how concrete gets batched by hand; a plant batches by weight with a
designed water-cement ratio, which is more accurate and worth using whenever a
truck can reach the site.

### Water-cement ratio

The single most important variable. Strength and durability fall as the
water-cement ratio rises — the excess water leaves voids behind when it
evaporates.

- **0.40–0.45** for concrete exposed to freeze-thaw and de-icing salts.
- **0.45–0.50** for general structural work.
- **Above 0.60** the concrete is significantly weaker and much more permeable.

Site water added to the truck to make the pour easier is the most common way a
3,000 psi mix becomes a 2,000 psi mix. If it is too stiff to place, the answer
is a plasticizer or a different mix, not a hose.

### Specified strength

The code sets minimum 28-day compressive strength by exposure. New Hampshire is
in the **severe** weathering category.

| Type or location of construction | Negligible | Moderate | Severe |
|---|---|---|---|
| Basement walls, foundations, and other concrete not exposed to the weather | 2,500 | 2,500 | 2,500 |
| Basement slabs and interior slabs on grade, except garage floor slabs | 2,500 | 2,500 | 2,500 |
| Basement walls, foundation walls, exterior walls, and other vertical concrete work exposed to the weather | 2,500 | 3,000 | 3,000 |
| Porches, carport slabs, and steps exposed to the weather, and garage floor slabs | 2,500 | 3,000 | 3,500 |

Values are psi at 28 days. Everywhere the table calls for more than 2,500 psi —
that is, all weather-exposed concrete in moderate and severe climates — the
concrete **must be air-entrained**, 5% to 7% total air by volume. Concrete in
the first two rows that may freeze *during construction* must be air-entrained
as well.

!!! note "Jurisdictions amend this table"
    Minnesota, for example, requires 5,000 psi footings where the base IRC sets
    no separate footing value. Confirm the adopted numbers with your building
    department rather than working from the model code.

### Air entrainment

Deliberately introduced microscopic air bubbles give freezing water somewhere to
expand into. Without them, water in the capillary pores expands roughly 9% on
freezing and progressively destroys the surface — the familiar scaling and
spalling of driveways and steps.

**In this climate, air entrainment on anything exposed is not optional.** It is
ordered with the concrete; it cannot be added later, and it is largely destroyed
by over-troweling the surface.

One exception worth knowing: for a steel-troweled garage floor, the code permits
reducing total air to not less than 3% if the specified strength is raised to at
least 4,000 psi — because hard troweling and high air content together cause the
surface to delaminate.

### Slump, placing, and consolidation

- **Slump** measures consistency, not quality. A 4 in slump mix placed and
  vibrated properly beats a 7 in slump mix every time.
- **Do not let concrete free-fall** more than about 4–5 ft, or the aggregate
  segregates from the paste.
- **Consolidate** — vibrate or rod — to drive out entrapped air and get paste
  against the forms and around the rebar. Honeycombing at the base of a wall is
  a consolidation failure. Over-vibration, on the other hand, drives out the
  *entrained* air you paid for.
- **Do not overwork the surface**, and never sprinkle dry cement on bleed water
  to dry it. That makes a weak, dusty skin.
- **Wait for bleed water to disappear** before finishing. Troweling water back
  into the surface is the standard way to ruin a slab.

### Jointing

Concrete will crack. Control joints decide where.

- Cut or tool joints to a depth of **at least one quarter of the slab
  thickness** — shallower joints do not induce the crack and the slab cracks
  somewhere else.
- Space joints, in feet, at roughly **24 to 36 times the slab thickness in
  inches**. A 4 in slab wants joints at 8–12 ft.
- Cut them early — within hours for a saw cut, before the slab cracks on its
  own.
- **Isolation joints** where a slab meets a wall, column, or footing, so the two
  can move independently.

### Curing

Curing is keeping the concrete moist and warm enough for hydration to continue.
It is not "drying."

- Keep it moist for **at least 7 days** at normal temperatures — wet burlap,
  plastic sheeting, ponding, or a curing compound.
- Concrete reaches roughly 70% of design strength at 7 days and the specified
  strength at 28 days, and continues to gain slowly for years.
- Concrete allowed to dry early stops gaining strength permanently. The surface
  suffers most, which is why poorly cured slabs dust and scale.

### Cold weather

The controlling facts: hydration virtually stops at about 40 °F, and **concrete
that freezes before reaching 500 psi is permanently compromised** — losing up to
half its potential strength.

ACI 306 minimum concrete temperature as placed and maintained through the
protection period:

| Section minimum dimension | Minimum concrete temperature | Max. gradual surface temperature drop in 24 h after protection ends |
|---|---|---|
| Less than 12 in | 55 °F | 50 °F |
| 12–36 in | 50 °F | 40 °F |
| 36–72 in | 45 °F | 30 °F |
| Greater than 72 in | 40 °F | 20 °F |

Practical rules for a New England fall pour:

- **Never place on frozen ground.** It thaws later and settles. See
  [Site Preparation](../site-prep/10-site-preparation.md).
- Heat the mix water, and the aggregate if necessary. Place at the lowest
  practical slump.
- Cover with insulating blankets immediately and keep them on through the
  protection period. Insulated form blankets for walls.
- Use an accelerator. **Non-chloride accelerators for anything containing steel**
  — calcium chloride promotes corrosion of reinforcement.
- Type III (high early strength) cement reaches 500 psi sooner.
- Vent any fuel-fired heater used in an enclosure. Unvented combustion both
  poisons the crew and carbonates the fresh surface, producing a soft, dusting
  slab.
- Below about 20 °F for any sustained period, do not pour.

A drop of 20 °F in concrete temperature roughly doubles setting time. Plan the
day around that, not around the calendar.

## Reinforcement

Concrete has roughly a tenth of its compressive strength in tension. Steel
carries the tension.

- **Cover protects the steel.** Minimum concrete cover per ACI 318: **3 in**
  where concrete is cast against and permanently exposed to earth; **2 in** for
  formed surfaces exposed to earth or weather with #6 bars and larger, **1½ in**
  for #5 and smaller; **¾ in** for slabs and walls not exposed to weather or
  ground.
- Rebar lying on the ground at the bottom of a footing trench does nothing. Use
  chairs or dobies.
- **Rusty rebar is fine** — light surface rust actually improves bond. Flaking,
  pitted, or scaling rebar is not.
- Splice laps are specified by the design; a common residential rule of thumb is
  40 bar diameters, but confirm against the drawings.
- Welded wire mesh in a slab only works if it is held up in the slab's middle or
  upper third. Mesh stepped down to the subgrade is decoration.

## Mortar

### The types

ASTM C270 defines four types. The mnemonic runs **M, S, N, O** — in decreasing
strength, from the phrase "MaSoN wOrK."

| Type | Min. 28-day compressive strength | Character |
|---|---|---|
| M | 2,500 psi | High strength, poor workability |
| S | 1,800 psi | Strong, good flexural bond |
| N | 750 psi | General purpose; good bond and workability |
| O | 350 psi | Low strength; interior and restoration |

### Proportion specification

ASTM C270 can be specified by *property* (laboratory-tested) or by *proportion*
(a recipe). The proportion specification, parts by volume:

| Type | Portland cement | Hydrated lime or lime putty |
|---|---|---|
| M | 1 | ¼ |
| S | 1 | over ¼ to ½ |
| N | 1 | over ½ to 1¼ |
| O | 1 | over 1¼ to 2½ |

Aggregate in every case: **not less than 2¼ and not more than 3 times the sum of
the separate volumes of the cementitious materials**, measured damp and loose.

The familiar field shorthands — 1:1:6 for Type N, 1:½:4½ for Type S, 1:¼:3¾ for
Type M — are single points inside those ranges. The range exists for a reason:
more lime means more water retention and better workability, which suits a
high-absorption brick; less lime suits a dense, low-absorption unit.

### Choosing a type

The Brick Industry Association's guidance is explicit and is the opposite of
most people's instinct: **select the mortar type with the lowest compressive
strength that meets the requirements.** Type N is recommended for normal use,
including most veneer.

| Location | Building segment | Recommended | Alternate |
|---|---|---|---|
| Exterior, above grade | Reinforced or loadbearing walls | S | N |
| | Veneer or non-loadbearing walls | N | S |
| | Parapets, chimneys | N | S |
| Exterior, at or below grade | Foundation walls, retaining walls | M | S |
| | Sewers, manholes | M | S |
| Interior | Loadbearing walls | N | S |
| | Partitions | N | O or S |

The reason to stay low is **bond, not strength**. Mortar's job is to make
continuous, intimate contact with the unit and to resist water penetration.
Compressive strength is the property most overemphasized in mortar selection and
the one least related to how the wall performs.

### Mortar must be weaker than the unit

This is the rule that saves old buildings. Masonry moves — thermally,
seasonally, structurally. Something has to accommodate that movement, and it
should be the mortar joint, which can be raked out and repointed, not the unit,
which cannot.

Repointing soft, historic, hand-made brick with a hard portland mortar is the
classic destructive repair. The mortar is stronger and less permeable than the
brick, so movement and salt crystallization are forced into the brick face
instead, and the faces spall off over a few freeze-thaw seasons. The mortar
survives; the wall does not.

For historic soft brick and lime-mortared stone, use **lime mortar or a natural
hydraulic lime**, matched to the original. ASTM C1713 covers mortars for repair
of historic masonry.

### Repointing old brick

Repointing replaces failed joint mortar without disturbing the brick. The
brick is supposed to outlast several rounds of repointing; done with the wrong
mortar or technique, repointing instead destroys the brick faster than leaving
a failing joint alone.

**Diagnose before mixing.** Determine what is already there before choosing a
replacement.

- Pre-1900s New England brick and stone is generally soft, low-fired, and
  originally laid in straight lime mortar. Mid-20th-century-and-later brick is
  typically laid in a portland-lime mortar and is considerably harder.
- **Scratch test**: if the existing mortar can be scored with a fingernail or a
  knife point and is visibly softer than the brick, it is a lime-based system.
  Match it with lime or a natural hydraulic lime — never portland, Type N, or
  anything stronger. See *Mortar must be weaker than the unit*, above.
- When in doubt, test a proposed mix in a small, inconspicuous area and let it
  cure fully before committing the whole wall. A mortar-analysis lab can
  identify the original binder and sand precisely if the building warrants it.

**Remove the old mortar properly.**

- Rake out to a depth of at least 2 to 2½ times the joint width, or until sound
  mortar is reached — commonly ¾ to 1 in for a standard ⅜ in joint.
- Remove with a joint chisel and mash hammer or a hand raking tool.
  **Do not grind out joints on soft historic brick.** A grinder cuts a wide,
  straight-sided kerf that oversizes the joint and routinely nicks the brick
  arrises, which then spall under freeze-thaw. Grinding is acceptable only on
  hard modern brick in hard mortar, and even then the corners should be
  finished by hand so the chisel, not the wheel, defines the joint edge.
- Brush and flush the raked joint clean. Mortar will not bond to a dust-coated
  surface.

**Match the mortar to what is there.**

- Soft historic brick or lime-mortared stone: straight lime putty mortar, or a
  natural hydraulic lime (NHL 2 or NHL 3.5). Never straight portland cement.
  ASTM C1713 covers mortars for repair of historic masonry.
- Sound 20th-century brick laid in portland-lime mortar: Type O or Type N,
  matched to the original — repointing should never introduce a mortar harder
  than the one it replaces, even where the original is already portland-based.
- Match sand color and gradation as closely as the original allows; the sand,
  more than the binder, determines whether the repair reads as invisible or as
  a patch. Mix a small test panel, let it cure and dry fully, and check the
  match in daylight — mortar is noticeably darker wet than cured.

**Pack and tool in stages.**

- Dampen the joint faces and surrounding brick before packing, enough to
  control suction without leaving standing water. A dry, thirsty brick pulls
  water out of the fresh mortar before it can set, and the joint never
  develops bond — the same failure described under *Mixing and using mortar*.
- Pack in thin layers, ¼ in or less, letting each layer stiffen to
  thumbprint-hard before adding the next. Filling a deep joint in one lift
  traps air and shrinks unevenly, leaving a joint that looks solid but is not
  bonded to the brick.
- Tool to a **concave joint** matching the original profile once
  thumbprint-hard, to compact the surface and shed water. Match the original
  joint profile — a flush or raked joint on brick originally struck concave
  both looks wrong and performs worse in this climate.

**Cure it like the wall depends on it, because it does.**

- Lime mortar sets by carbonation, not hydraulic reaction, and needs weeks of
  protection, not days: keep it damp by misting and shaded from direct sun and
  wind for the first several days.
- Protect fresh repointing from rain for at least 24–48 hours and from
  freezing for the entire first season. This is the practical reason late-fall
  repointing in this climate is poor timing — the work will not have enough
  warm weeks left to carbonate before frost.

### Mixing and using mortar

- **Measure by volume.** A shovel is not a unit of measure; use a box or a
  bucket.
- Mix mechanically for 3–5 minutes after all materials are in. Under-mixed
  mortar is weak and unworkable.
- **Retempering** — adding water to restore workability — is acceptable for the
  first couple of hours; discard mortar older than about 2½ hours, or 1½ hours
  in hot weather. Mortar that has begun to set cannot be revived.
- **Wet high-absorption brick** before laying, and let the surface dry. A dry,
  thirsty brick sucks the water out of the mortar before it can hydrate, and the
  joint never develops bond.
- **Tool the joints** when the mortar is thumbprint-hard. A **concave (rodded)
  joint** compacts the surface and sheds water best; raked and struck joints
  hold water and are poor choices in a freeze-thaw climate.
- Do not lay masonry on frozen units or in freezing conditions without
  cold-weather protection; mortar that freezes before it sets has no strength.

## Laying units

### Concrete block (CMU)

- Nominal 8 × 8 × 16 in, actually 7⅝ × 7⅝ × 15⅝ in — the ⅜ in difference is the
  mortar joint. Nominal dimensions include the joint, which is what makes block
  coursing arithmetic work.
- Standard running bond, joints ⅜ in.
- **Face-shell bedding** is normal: mortar on the face shells only, not the
  webs, except in the first course on the footing, which is fully bedded.
- Vertical reinforcement goes in the cores, which are then **grouted solid**.
  Grout is not mortar — it is a fluid, high-slump concrete with pea stone,
  intended to flow into the cores and consolidate around the steel.
- **Bond beams** — courses of channel block filled with grout and horizontal
  rebar — tie the wall together at the top and at floor lines.
- A freshly laid block wall is unstable until grouted and braced. See Safety.

### Brick

- Modular brick is nominally 4 × 2⅔ × 8 in, so three courses plus joints make
  8 in.
- In modern construction, brick is usually a **veneer**: a single wythe tied to
  a framed wall with corrugated ties, with a **1 in minimum air space** behind
  it, flashing at the base, and **weep holes** in the first course above the
  flashing at roughly 33 in on center.
- The air space and weeps are not optional details. Brick is not waterproof; it
  absorbs and leaks water inward, and the cavity plus the flashing plus the
  weeps are what carry it back out. Filling the cavity with dropped mortar is the
  most common cause of a wet wall behind brick veneer.

### Stone

- **Dry-laid stone** relies on friction, gravity, and geometry. The rules are
  ancient and sound: one stone over two, two over one; keep the length of every
  stone running *into* the wall, not along it; every stone bedded on its natural
  bed; hearting (small stones) packed tight, never loose fill.
- **Through-stones** (bond stones) spanning the full wall thickness every few
  feet vertically and horizontally tie the two faces together. A dry wall
  without them is two thin walls that will eventually part.
- **Batter** — leaning each face inward, roughly 1 in per foot of height — makes
  a freestanding dry wall self-correcting. Frost heave that shifts a battered
  wall tends to settle it back.
- A dry-laid wall drains and tolerates frost movement. A mortared stone wall on
  a shallow footing in this climate does neither, and cracks.

## Lime without industry

Portland cement cannot be made without a large rotary kiln. Lime can be made in
a pit, and was, for several thousand years. This is the most likely path back to
a usable binder if manufactured cement is unavailable.

The lime cycle:

1. **Calcine.** Heat limestone (CaCO₃) to drive off carbon dioxide, producing
   quicklime (CaO). The traditional and still-optimal temperature is around
   **850–900 °C** — a wood- or coal-fired kiln reaches this. Below it the stone
   does not fully convert; well above it the lime sinters and loses reactivity.
2. **Slake.** Add water. The reaction is violent and strongly exothermic,
   producing calcium hydroxide — hydrated lime as a powder if water is limited,
   or **lime putty** if water is in excess. Putty matured under water for weeks
   to months is the traditional high-quality product; Vitruvius describes the
   practice.
3. **Set.** In use, the lime slowly reabsorbs CO₂ from the air and reverts to
   calcium carbonate — back to stone. This takes months to years and requires
   air, so lime mortar sets from the surface inward and cannot cure under water.

Practical notes: limestone and marble are the feedstocks; oyster and clam shells
are calcium carbonate too and were burned for lime throughout coastal New
England. Lime mortar is weak, so build accordingly — thick walls, generous
bearing, modest spans, and no reliance on tensile strength anywhere.

!!! danger "Quicklime is genuinely dangerous"
    Quicklime reacts with the moisture in skin, eyes, and lungs, generating heat
    as it does. Slaking a batch can boil and spit. Handle it dry, with full eye
    protection and cover, add quicklime to water rather than water to quicklime,
    and stand upwind.

## Safety

- **Wet concrete and mortar cause alkaline burns.** Fresh cement paste runs pH
  12–13 against skin's 5.5. The burns are progressive, often painless at first,
  and continue to worsen after exposure ends — the worst cases come from cement
  that seeps into a boot or glove and stays there for hours. Third-degree burns
  requiring grafts are not rare.
    - Keep it off skin. Waterproof boots taped at the top, gloves, long sleeves,
      knee protection.
    - If it contacts skin, wash immediately and thoroughly with clean water.
      OSHA has accepted the use of a mildly acidic or buffering rinse, such as
      diluted vinegar, to neutralize residue.
    - Get anything in the eye irrigated immediately and at length, and seek
      medical attention.
- **Silica dust.** Cutting, grinding, or drilling concrete, block, brick, and
  stone releases respirable crystalline silica, which causes silicosis and lung
  cancer. OSHA's construction standard sets an 8-hour PEL of 50 µg/m³ and
  specifies control methods — principally **water delivery to the blade or bit,
  or vacuum dust collection**, plus respirators — for common tasks. Dry-cutting
  block with an abrasive saw and no water is among the worst exposures on a
  construction site. It is also entirely avoidable.
- **Fresh masonry walls collapse.** An ungrouted, unbraced block wall has very
  little resistance to wind or a shove. Brace as you build.
- **Weight.** A cubic foot of concrete is about 150 lb; a cubic yard is over two
  tons. A standard 8 in block is 35–40 lb, an 80 lb bag is 80 lb, and the
  cumulative back injuries from masonry work are the profession's signature.
- **Formwork** for walls must be designed and braced for the hydraulic pressure
  of wet concrete, which is enormous and rises with pour rate and low
  temperature. A blown form is dangerous as well as expensive.
- **Overhead**: never stand under a concrete bucket or a boom pump line.

## Common failure modes

| Symptom | Likely cause |
|---|---|
| Surface of a slab or step scaling and flaking after a few winters | No air entrainment, over-troweled surface, or water added on site |
| Slab dusting, surface powders off underfoot | Poor curing, bleed water troweled in, or unvented heaters during a cold pour |
| Random cracking across a slab | Control joints too shallow, too far apart, or cut too late |
| Honeycombed voids at the base of a wall | Segregation from free-fall, or no consolidation |
| Spalled faces on old brick after repointing | Portland mortar used on soft historic brick |
| Efflorescence — white bloom on masonry | Water moving through the assembly and depositing salts; a symptom, not the disease |
| Step cracking through a block wall in a stair pattern | Differential settlement, or no bond beam and no vertical steel |
| Cracked, displaced mortared stone wall | Footing above the frost line |
| Wet interior wall behind brick veneer | Cavity blocked with mortar droppings, or missing flashing and weeps |
| Corroded, spalling concrete exposing rebar | Insufficient cover, or chloride accelerator used with steel |

## Regional assumptions

This page assumes the northeastern United States: a **severe** weathering
classification, roughly a hundred freeze-thaw cycles a season at the ground
surface, deep frost, and a construction season that pushes concrete work into
weather ACI 306 exists to manage. In a mild climate, air entrainment is optional
and freeze-thaw scaling is not the governing durability concern. Here it is the
whole game.

## Sources

- [2021 IRC R402.2, Concrete](https://codes.iccsafe.org/s/IRC2021P3/chapter-4-foundations/IRC2021P3-Pt03-Ch04-SecR402.2) and [Table R402.2 as reproduced in Minnesota Rules 1309.0402](https://www.revisor.mn.gov/rules/pdf/1309.0402/2015-01-26%2011:23:39+00:00) — minimum specified compressive strength by weathering potential, the 5–7% air entrainment footnote, the 3% / 4,000 psi steel-troweled garage floor exception, and an example of state amendment
- [Brick Industry Association, *Technical Note 8B: Mortars for Brickwork — Selection and Quality Assurance*](https://www.gobrick.com/media/file/8b-tn-8b-2020-03.pdf) — select the lowest-strength mortar that meets requirements, the recommendations-by-use table, Type N for normal use, initial rate of absorption, and the lime range within Type N
- [ASTM C270, *Standard Specification for Mortar for Unit Masonry*](https://www.astm.org/c0270-19ae01.html) — the four types, the proportion and property specifications
- [National Park Service, *Preservation Brief 2: Repointing Mortar Joints in Historic Masonry Buildings*](https://www.nps.gov/orgs/1739/upload/preservation-brief-02-repointing.pdf) — diagnosing original mortar, raking depth and technique, why grinding damages soft brick, sand matching, and lime mortar curing
- [Froehling & Robertson, *Quality Masonry Mortar According to ASTM C270*](https://www.fandr.com/quality-masonry-mortar-according-to-astm-c270/) — minimum compressive strengths by type, and the difference between proportion and property specification
- [ACI 306.1, *Standard Specification for Cold Weather Concreting*](https://www.concrete.org/store/productdetail.aspx?ItemID=30610) and [NRMCA / Euclid Chemical, *Cold Weather Concrete Practices*](https://www.nahb.org/-/media/NAHB/nahb-community/docs/councils/bsc/cold-weather-concrete-practices.pdf) — placement temperature by section size, the 500 psi threshold before freezing, the 40 °F hydration cutoff, the 20 °F setting-time rule, and accelerator guidance
- [NRMCA, *Concrete in Practice* series](https://www.nrmca.org/association-resources/research-and-engineering/cip/) — CIP 11 curing, CIP 14 finishing flatwork, CIP 27 cold weather concreting; short authoritative sheets on most of the practices above
- [Portland Cement Association, *Design and Control of Concrete Mixtures*](https://www.cement.org/publications/design-and-control-of-concrete-mixtures) — the standard reference on proportioning, water-cement ratio, air entrainment, and curing
- [ACI 318, minimum concrete cover for reinforcement](http://files.engineering.com/files/b38695ac-6aee-4b14-94d9-82f42024efd2/318R-05_Concrete_Cover.pdf) — 3 in cast against earth, 2 in / 1½ in formed and exposed, ¾ in interior
- [Poison Control, *Don't get burned by cement*](https://www.poison.org/articles/cement) and [OSHA interpretation on pH buffer solutions for portland cement exposure](https://www.osha.gov/laws-regs/standardinterpretations/2008-04-11) — pH 12–13, progressive alkaline burns, decontamination
- [*Cement Burn*, StatPearls / NCBI](https://www.ncbi.nlm.nih.gov/pmc/articles/PMC4347359/) — clinical course and severity of cement burns
- [OSHA, *Respirable Crystalline Silica — Construction*, 29 CFR 1926.1153](https://www.osha.gov/silica-crystalline/construction-info) and [OSHA 3681, *OSHA's Respirable Crystalline Silica Standard for Construction*](https://www.osha.gov/sites/default/files/publications/OSHA3681.pdf) — the 50 µg/m³ PEL and the Table 1 control methods for saws, grinders, and drills
- [*Lime (material)*, Wikipedia](https://en.wikipedia.org/wiki/Lime_(material)) and [ScienceDirect, *Lime Cycle*](https://www.sciencedirect.com/topics/engineering/lime-cycle) — calcination, slaking, carbonation, and the 850–900 °C optimum
